Repository: Serali-Nerri/cfst-batch2

File: output/A2-105.json
{
  "is_valid": true,
  "reason": "Valid CFST physical axial-compression experiments; specimen parameters and experimental ultimate loads are extractable from Tab.2.1 with cube strengths from Tab.2.3.",
  "ref_info": {
    "title": "Analysis of the basic mechanical properties of recycled concrete filled in steel tube after high temperature",
    "authors": [
      "Zhao Lei"
    ],
    "journal": "Unknown",
    "year": 2013
  },
  "Group_A": [
    {
      "ref_no": "",
      "specimen_label": "S-R0-20",
      "fc_value": 68.62,
      "fc_type": "Cube 150x150x150mm",
      "fy": 358.0,
      "fcy150": "",
      "r_ratio": 0.0,
      "t": 3.0,
      "L": 450.0,
      "e1": 0.0,
      "e2": 0.0,
      "n_exp": 1997.97,
      "b": 150.0,
      "h": 150.0,
      "r0": 0.0,
      "source_evidence": "Page [28], Table [Tab.2.1]; Page [30], Table [Tab.2.3]; setup=images/13f7b409480edcc1ab140b00e32853685152789e37e3f3339f41c6b99bac7e96.jpg (Fig.2.4); table=table/2.1 Tab.2.1 The main parameter of the members.jpg; fc_table=table/Tab.2.3 The compressive strength of the different substitution rate concrete cube.jpg; loading=axial"
    },
    {
      "ref_no": "",
      "specimen_label": "S-R1-20",
      "fc_value": 60.464,
      "fc_type": "Cube 150x150x150mm",
      "fy": 358.0,
      "fcy150": "",
      "r_ratio": 25.0,
      "t": 3.0,
      "L": 450.0,
      "e1": 0.0,
      "e2": 0.0,
      "n_exp": 1984.61,
      "b": 150.0,
      "h": 150.0,
      "r0": 0.0,
      "source_evidence": "Page [28], Table [Tab.2.1]; Page [30], Table [Tab.2.3]; setup=images/13f7b409480edcc1ab140b00e32853685152789e37e3f3339f41c6b99bac7e96.jpg (Fig.2.4); table=table/2.1 Tab.2.1 The main parameter of the members.jpg; fc_table=table/Tab.2.3 The compressive strength of the different substitution rate concrete cube.jpg; loading=axial"
    },
    {
      "ref_no": "",
      "specimen_label": "S-R2-20",
      "fc_value": 57.493,
      "fc_type": "Cube 150x150x150mm",
      "fy": 358.0,
      "fcy150": "",
      "r_ratio": 50.0,
      "t": 3.0,
      "L": 450.0,
      "e1": 0.0,
      "e2": 0.0,
      "n_exp": 1689.11,
      "b": 150.0,
      "h": 150.0,
      "r0": 0.0,
      "source_evidence": "Page [28], Table [Tab.2.1]; Page [30], Table [Tab.2.3]; setup=images/13f7b409480edcc1ab140b00e32853685152789e37e3f3339f41c6b99bac7e96.jpg (Fig.2.4); table=table/2.1 Tab.2.1 The main parameter of the members.jpg; fc_table=table/Tab.2.3 The compressive strength of the different substitution rate concrete cube.jpg; loading=axial"
    },
    {
      "ref_no": "",
      "specimen_label": "S-R3-20",
      "fc_value": 57.956,
      "fc_type": "Cube 150x150x150mm",
      "fy": 358.0,
      "fcy150": "",
      "r_ratio": 75.0,
      "t": 3.0,
      "L": 450.0,
      "e1": 0.0,
      "e2": 0.0,
      "n_exp": 1634.59,
      "b": 150.0,
      "h": 150.0,
      "r0": 0.0,
      "source_evidence": "Page [28], Table [Tab.2.1]; Page [30], Table [Tab.2.3]; setup=images/13f7b409480edcc1ab140b00e32853685152789e37e3f3339f41c6b99bac7e96.jpg (Fig.2.4); table=table/2.1 Tab.2.1 The main parameter of the members.jpg; fc_table=table/Tab.2.3 The compressive strength of the different substitution rate concrete cube.jpg; loading=axial"
    },
    {
      "ref_no": "",
      "specimen_label": "S-R4-20",
      "fc_value": 38.25,
      "fc_type": "Cube 150x150x150mm",
      "fy": 358.0,
      "fcy150": "",
      "r_ratio": 100.0,
      "t": 3.0,
      "L": 450.0,
      "e1": 0.0,
      "e2": 0.0,
      "n_exp": 1580.54,
      "b": 150.0,
      "h": 150.0,
      "r0": 0.0,
      "source_evidence": "Page [28], Table [Tab.2.1]; Page [30], Table [Tab.2.3]; setup=images/13f7b409480edcc1ab140b00e32853685152789e37e3f3339f41c6b99bac7e96.jpg (Fig.2.4); table=table/2.1 Tab.2.1 The main parameter of the members.jpg; fc_table=table/Tab.2.3 The compressive strength of the different substitution rate concrete cube.jpg; loading=axial"
    },
    {
      "ref_no": "",
      "specimen_label": "S-R0-300",
      "fc_value": 68.62,
      "fc_type": "Cube 150x150x150mm",
      "fy": 358.0,
      "fcy150": "",
      "r_ratio": 0.0,
      "t": 3.0,
      "L": 450.0,
      "e1": 0.0,
      "e2": 0.0,
      "n_exp": 1955.15,
      "b": 150.0,
      "h": 150.0,
      "r0": 0.0,
      "source_evidence": "Page [28], Table [Tab.2.1]; Page [30], Table [Tab.2.3]; setup=images/13f7b409480edcc1ab140b00e32853685152789e37e3f3339f41c6b99bac7e96.jpg (Fig.2.4); table=table/2.1 Tab.2.1 The main parameter of the members.jpg; fc_table=table/Tab.2.3 The compressive strength of the different substitution rate concrete cube.jpg; loading=axial"
    },
    {
      "ref_no": "",
      "specimen_label": "S-R1-300",
      "fc_value": 60.464,
      "fc_type": "Cube 150x150x150mm",
      "fy": 358.0,
      "fcy150": "",
      "r_ratio": 25.0,
      "t": 3.0,
      "L": 450.0,
      "e1": 0.0,
      "e2": 0.0,
      "n_exp": 1889.57,
      "b": 150.0,
      "h": 150.0,
      "r0": 0.0,
      "source_evidence": "Page [28], Table [Tab.2.1]; Page [30], Table [Tab.2.3]; setup=images/13f7b409480edcc1ab140b00e32853685152789e37e3f3339f41c6b99bac7e96.jpg (Fig.2.4); table=table/2.1 Tab.2.1 The main parameter of the members.jpg; fc_table=table/Tab.2.3 The compressive strength of the different substitution rate concrete cube.jpg; loading=axial"
    },
    {
      "ref_no": "",
      "specimen_label": "S-R2-300",
      "fc_value": 57.493,
      "fc_type": "Cube 150x150x150mm",
      "fy": 358.0,
      "fcy150": "",
      "r_ratio": 50.0,
      "t": 3.0,
      "L": 450.0,
      "e1": 0.0,
      "e2": 0.0,
      "n_exp": 1824.92,
      "b": 150.0,
      "h": 150.0,
      "r0": 0.0,
      "source_evidence": "Page [28], Table [Tab.2.1]; Page [30], Table [Tab.2.3]; setup=images/13f7b409480edcc1ab140b00e32853685152789e37e3f3339f41c6b99bac7e96.jpg (Fig.2.4); table=table/2.1 Tab.2.1 The main parameter of the members.jpg; fc_table=table/Tab.2.3 The compressive strength of the different substitution rate concrete cube.jpg; loading=axial"
    },
    {
      "ref_no": "",
      "specimen_label": "S-R3-300",
      "fc_value": 57.956,
      "fc_type": "Cube 150x150x150mm",
      "fy": 358.0,
      "fcy150": "",
      "r_ratio": 75.0,
      "t": 3.0,
      "L": 450.0,
      "e1": 0.0,
      "e2": 0.0,
      "n_exp": 1742.25,
      "b": 150.0,
      "h": 150.0,
      "r0": 0.0,
      "source_evidence": "Page [28], Table [Tab.2.1]; Page [30], Table [Tab.2.3]; setup=images/13f7b409480edcc1ab140b00e32853685152789e37e3f3339f41c6b99bac7e96.jpg (Fig.2.4); table=table/2.1 Tab.2.1 The main parameter of the members.jpg; fc_table=table/Tab.2.3 The compressive strength of the different substitution rate concrete cube.jpg; loading=axial"
    },
    {
      "ref_no": "",
      "specimen_label": "S-R4-300",
      "fc_value": 38.25,
      "fc_type": "Cube 150x150x150mm",
      "fy": 358.0,
      "fcy150": "",
      "r_ratio": 100.0,
      "t": 3.0,
      "L": 450.0,
      "e1": 0.0,
      "e2": 0.0,
      "n_exp": 1682.25,
      "b": 150.0,
      "h": 150.0,
      "r0": 0.0,
      "source_evidence": "Page [28], Table [Tab.2.1]; Page [30], Table [Tab.2.3]; setup=images/13f7b409480edcc1ab140b00e32853685152789e37e3f3339f41c6b99bac7e96.jpg (Fig.2.4); table=table/2.1 Tab.2.1 The main parameter of the members.jpg; fc_table=table/Tab.2.3 The compressive strength of the different substitution rate concrete cube.jpg; loading=axial"
    },
    {
      "ref_no": "",
      "specimen_label": "S-R0-600",
      "fc_value": 68.62,
      "fc_type": "Cube 150x150x150mm",
      "fy": 358.0,
      "fcy150": "",
      "r_ratio": 0.0,
      "t": 3.0,
      "L": 450.0,
      "e1": 0.0,
      "e2": 0.0,
      "n_exp": 1609.9,
      "b": 150.0,
      "h": 150.0,
      "r0": 0.0,
      "source_evidence": "Page [28], Table [Tab.2.1]; Page [30], Table [Tab.2.3]; setup=images/13f7b409480edcc1ab140b00e32853685152789e37e3f3339f41c6b99bac7e96.jpg (Fig.2.4); table=table/2.1 Tab.2.1 The main parameter of the members.jpg; fc_table=table/Tab.2.3 The compressive strength of the different substitution rate concrete cube.jpg; loading=axial"
    },
    {
      "ref_no": "",
      "specimen_label": "S-R1-600",
      "fc_value": 60.464,
      "fc_type": "Cube 150x150x150mm",
      "fy": 358.0,
      "fcy150": "",
      "r_ratio": 25.0,
      "t": 3.0,
      "L": 450.0,
      "e1": 0.0,
      "e2": 0.0,
      "n_exp": 1520.19,
      "b": 150.0,
      "h": 150.0,
      "r0": 0.0,
      "source_evidence": "Page [28], Table [Tab.2.1]; Page [30], Table [Tab.2.3]; setup=images/13f7b409480edcc1ab140b00e32853685152789e37e3f3339f41c6b99bac7e96.jpg (Fig.2.4); table=table/2.1 Tab.2.1 The main parameter of the members.jpg; fc_table=table/Tab.2.3 The compressive strength of the different substitution rate concrete cube.jpg; loading=axial"
    },
    {
      "ref_no": "",
      "specimen_label": "S-R2-600",
      "fc_value": 57.493,
      "fc_type": "Cube 150x150x150mm",
      "fy": 358.0,
      "fcy150": "",
      "r_ratio": 50.0,
      "t": 3.0,
      "L": 450.0,
      "e1": 0.0,
      "e2": 0.0,
      "n_exp": 1480.66,
      "b": 150.0,
      "h": 150.0,
      "r0": 0.0,
      "source_evidence": "Page [28], Table [Tab.2.1]; Page [30], Table [Tab.2.3]; setup=images/13f7b409480edcc1ab140b00e32853685152789e37e3f3339f41c6b99bac7e96.jpg (Fig.2.4); table=table/2.1 Tab.2.1 The main parameter of the members.jpg; fc_table=table/Tab.2.3 The compressive strength of the different substitution rate concrete cube.jpg; loading=axial"
    },
    {
      "ref_no": "",
      "specimen_label": "S-R3-600",
      "fc_value": 57.956,
      "fc_type": "Cube 150x150x150mm",
      "fy": 358.0,
      "fcy150": "",
      "r_ratio": 75.0,
      "t": 3.0,
      "L": 450.0,
      "e1": 0.0,
      "e2": 0.0,
      "n_exp": 1395.7,
      "b": 150.0,
      "h": 150.0,
      "r0": 0.0,
      "source_evidence": "Page [28], Table [Tab.2.1]; Page [30], Table [Tab.2.3]; setup=images/13f7b409480edcc1ab140b00e32853685152789e37e3f3339f41c6b99bac7e96.jpg (Fig.2.4); table=table/2.1 Tab.2.1 The main parameter of the members.jpg; fc_table=table/Tab.2.3 The compressive strength of the different substitution rate concrete cube.jpg; loading=axial"
    },
    {
      "ref_no": "",
      "specimen_label": "S-R4-600",
      "fc_value": 38.25,
      "fc_type": "Cube 150x150x150mm",
      "fy": 358.0,
      "fcy150": "",
      "r_ratio": 100.0,
      "t": 3.0,
      "L": 450.0,
      "e1": 0.0,
      "e2": 0.0,
      "n_exp": 1374.97,
      "b": 150.0,
      "h": 150.0,
      "r0": 0.0,
      "source_evidence": "Page [28], Table [Tab.2.1]; Page [30], Table [Tab.2.3]; setup=images/13f7b409480edcc1ab140b00e32853685152789e37e3f3339f41c6b99bac7e96.jpg (Fig.2.4); table=table/2.1 Tab.2.1 The main parameter of the members.jpg; fc_table=table/Tab.2.3 The compressive strength of the different substitution rate concrete cube.jpg; loading=axial"
    },
    {
      "ref_no": "",
      "specimen_label": "S-R1-800",
      "fc_value": 60.464,
      "fc_type": "Cube 150x150x150mm",
      "fy": 358.0,
      "fcy150": "",
      "r_ratio": 25.0,
      "t": 3.0,
      "L": 450.0,
      "e1": 0.0,
      "e2": 0.0,
      "n_exp": 1166.3,
      "b": 150.0,
      "h": 150.0,
      "r0": 0.0,
      "source_evidence": "Page [28], Table [Tab.2.1]; Page [30], Table [Tab.2.3]; setup=images/13f7b409480edcc1ab140b00e32853685152789e37e3f3339f41c6b99bac7e96.jpg (Fig.2.4); table=table/2.1 Tab.2.1 The main parameter of the members.jpg; fc_table=table/Tab.2.3 The compressive strength of the different substitution rate concrete cube.jpg; loading=axial"
    },
    {
      "ref_no": "",
      "specimen_label": "S-R3-800",
      "fc_value": 57.956,
      "fc_type": "Cube 150x150x150mm",
      "fy": 358.0,
      "fcy150": "",
      "r_ratio": 75.0,
      "t": 3.0,
      "L": 450.0,
      "e1": 0.0,
      "e2": 0.0,
      "n_exp": 1034.12,
      "b": 150.0,
      "h": 150.0,
      "r0": 0.0,
      "source_evidence": "Page [28], Table [Tab.2.1]; Page [30], Table [Tab.2.3]; setup=images/13f7b409480edcc1ab140b00e32853685152789e37e3f3339f41c6b99bac7e96.jpg (Fig.2.4); table=table/2.1 Tab.2.1 The main parameter of the members.jpg; fc_table=table/Tab.2.3 The compressive strength of the different substitution rate concrete cube.jpg; loading=axial"
    }
  ],
  "Group_B": [
    {
      "ref_no": "",
      "specimen_label": "C-R1-300",
      "fc_value": 60.464,
      "fc_type": "Cube 150x150x150mm",
      "fy": 358.0,
      "fcy150": "",
      "r_ratio": 25.0,
      "t": 3.0,
      "L": 450.0,
      "e1": 0.0,
      "e2": 0.0,
      "n_exp": 2127.39,
      "b": 150.0,
      "h": 150.0,
      "r0": 75.0,
      "source_evidence": "Page [28], Table [Tab.2.1]; Page [30], Table [Tab.2.3]; setup=images/13f7b409480edcc1ab140b00e32853685152789e37e3f3339f41c6b99bac7e96.jpg (Fig.2.4); table=table/2.1 Tab.2.1 The main parameter of the members.jpg; fc_table=table/Tab.2.3 The compressive strength of the different substitution rate concrete cube.jpg; loading=axial; derive[r0]=h/2=150/2=75"
    },
    {
      "ref_no": "",
      "specimen_label": "C-R3-300",
      "fc_value": 57.956,
      "fc_type": "Cube 150x150x150mm",
      "fy": 358.0,
      "fcy150": "",
      "r_ratio": 75.0,
      "t": 3.0,
      "L": 450.0,
      "e1": 0.0,
      "e2": 0.0,
      "n_exp": 1993.91,
      "b": 150.0,
      "h": 150.0,
      "r0": 75.0,
      "source_evidence": "Page [28], Table [Tab.2.1]; Page [30], Table [Tab.2.3]; setup=images/13f7b409480edcc1ab140b00e32853685152789e37e3f3339f41c6b99bac7e96.jpg (Fig.2.4); table=table/2.1 Tab.2.1 The main parameter of the members.jpg; fc_table=table/Tab.2.3 The compressive strength of the different substitution rate concrete cube.jpg; loading=axial; derive[r0]=h/2=150/2=75"
    },
    {
      "ref_no": "",
      "specimen_label": "C-R1-600",
      "fc_value": 60.464,
      "fc_type": "Cube 150x150x150mm",
      "fy": 358.0,
      "fcy150": "",
      "r_ratio": 25.0,
      "t": 3.0,
      "L": 450.0,
      "e1": 0.0,
      "e2": 0.0,
      "n_exp": 1887.12,
      "b": 150.0,
      "h": 150.0,
      "r0": 75.0,
      "source_evidence": "Page [28], Table [Tab.2.1]; Page [30], Table [Tab.2.3]; setup=images/13f7b409480edcc1ab140b00e32853685152789e37e3f3339f41c6b99bac7e96.jpg (Fig.2.4); table=table/2.1 Tab.2.1 The main parameter of the members.jpg; fc_table=table/Tab.2.3 The compressive strength of the different substitution rate concrete cube.jpg; loading=axial; derive[r0]=h/2=150/2=75"
    },
    {
      "ref_no": "",
      "specimen_label": "C-R3-600",
      "fc_value": 57.956,
      "fc_type": "Cube 150x150x150mm",
      "fy": 358.0,
      "fcy150": "",
      "r_ratio": 75.0,
      "t": 3.0,
      "L": 450.0,
      "e1": 0.0,
      "e2": 0.0,
      "n_exp": 1625.22,
      "b": 150.0,
      "h": 150.0,
      "r0": 75.0,
      "source_evidence": "Page [28], Table [Tab.2.1]; Page [30], Table [Tab.2.3]; setup=images/13f7b409480edcc1ab140b00e32853685152789e37e3f3339f41c6b99bac7e96.jpg (Fig.2.4); table=table/2.1 Tab.2.1 The main parameter of the members.jpg; fc_table=table/Tab.2.3 The compressive strength of the different substitution rate concrete cube.jpg; loading=axial; derive[r0]=h/2=150/2=75"
    },
    {
      "ref_no": "",
      "specimen_label": "C-R1-800",
      "fc_value": 60.464,
      "fc_type": "Cube 150x150x150mm",
      "fy": 358.0,
      "fcy150": "",
      "r_ratio": 25.0,
      "t": 3.0,
      "L": 450.0,
      "e1": 0.0,
      "e2": 0.0,
      "n_exp": 1371.26,
      "b": 150.0,
      "h": 150.0,
      "r0": 75.0,
      "source_evidence": "Page [28], Table [Tab.2.1]; Page [30], Table [Tab.2.3]; setup=images/13f7b409480edcc1ab140b00e32853685152789e37e3f3339f41c6b99bac7e96.jpg (Fig.2.4); table=table/2.1 Tab.2.1 The main parameter of the members.jpg; fc_table=table/Tab.2.3 The compressive strength of the different substitution rate concrete cube.jpg; loading=axial; derive[r0]=h/2=150/2=75"
    },
    {
      "ref_no": "",
      "specimen_label": "C-R3-800",
      "fc_value": 57.956,
      "fc_type": "Cube 150x150x150mm",
      "fy": 358.0,
      "fcy150": "",
      "r_ratio": 75.0,
      "t": 3.0,
      "L": 450.0,
      "e1": 0.0,
      "e2": 0.0,
      "n_exp": 1220.9,
      "b": 150.0,
      "h": 150.0,
      "r0": 75.0,
      "source_evidence": "Page [28], Table [Tab.2.1]; Page [30], Table [Tab.2.3]; setup=images/13f7b409480edcc1ab140b00e32853685152789e37e3f3339f41c6b99bac7e96.jpg (Fig.2.4); table=table/2.1 Tab.2.1 The main parameter of the members.jpg; fc_table=table/Tab.2.3 The compressive strength of the different substitution rate concrete cube.jpg; loading=axial; derive[r0]=h/2=150/2=75"
    }
  ],
  "Group_C": []
}

File: output/A2-45.json
{
  "is_valid": true,
  "reason": "Valid CFST axial stub-column experiments with physical setup and specimen/load tables.",
  "ref_info": {
    "title": "Compressive Strength and Deformation Capacity of Concrete-Filled Tubular Stub-Columns",
    "authors": [
      "Ben KATO"
    ],
    "journal": "Journal of Structural and Construction Engineering (AIJ)",
    "year": 1995
  },
  "Group_A": [
    {
      "ref_no": "",
      "specimen_label": "R04LB",
      "fc_value": 30.106,
      "fc_type": "Cylinder 100x200",
      "fy": 357.943,
      "fcy150": "",
      "r_ratio": 0,
      "b": 248.6,
      "h": 248.6,
      "t": 4.52,
      "L": 737.99,
      "e1": 0,
      "e2": 0,
      "n_exp": 3550.007,
      "source_evidence": "Page [4,6], Table [1,5]; setup=images/d6c7dc5962216f593f9a128ca5d2bec2ea3085ec306241fdc1c4af16f2bf4df8.jpg; table=table/Table 1 List of test specimens.jpg; table=table/Table 5 Comparison of test results and predictions.jpg; derive[L]=Table4Eq_l=(Nc/fc_u*Ec_u)/D*10=737.99;L_ref=R04MU;L_basis=steel_tube_net_height",
      "r0": 0
    },
    {
      "ref_no": "",
      "specimen_label": "R06LB",
      "fc_value": 28.93,
      "fc_type": "Cylinder 100x200",
      "fy": 371.672,
      "fcy150": "",
      "r_ratio": 0,
      "b": 247.68,
      "h": 247.68,
      "t": 5.76,
      "L": 740.93,
      "e1": 0,
      "e2": 0,
      "n_exp": 4010.92,
      "source_evidence": "Page [4,6], Table [1,5]; setup=images/d6c7dc5962216f593f9a128ca5d2bec2ea3085ec306241fdc1c4af16f2bf4df8.jpg; table=table/Table 1 List of test specimens.jpg; table=table/Table 5 Comparison of test results and predictions.jpg; derive[L]=Table4Eq_l=(Nc/fc_u*Ec_u)/D*10=740.93;L_ref=R06MU;L_basis=steel_tube_net_height",
      "r0": 0
    },
    {
      "ref_no": "",
      "specimen_label": "R08LB",
      "fc_value": 30.106,
      "fc_type": "Cylinder 100x200",
      "fy": 358.923,
      "fcy150": "",
      "r_ratio": 0,
      "b": 252.45,
      "h": 252.45,
      "t": 7.65,
      "L": 738.95,
      "e1": 0,
      "e2": 0,
      "n_exp": 4658.159,
      "source_evidence": "Page [4,6], Table [1,5]; setup=images/d6c7dc5962216f593f9a128ca5d2bec2ea3085ec306241fdc1c4af16f2bf4df8.jpg; table=table/Table 1 List of test specimens.jpg; table=table/Table 5 Comparison of test results and predictions.jpg; derive[L]=Table4Eq_l=(Nc/fc_u*Ec_u)/D*10=738.95;L_ref=R08MU;L_basis=steel_tube_net_height",
      "r0": 0
    },
    {
      "ref_no": "",
      "specimen_label": "R12LB",
      "fc_value": 30.106,
      "fc_type": "Cylinder 100x200",
      "fy": 316.755,
      "fcy150": "",
      "r_ratio": 0,
      "b": 249.69,
      "h": 249.69,
      "t": 11.89,
      "L": 735.66,
      "e1": 0,
      "e2": 0,
      "n_exp": 5638.824,
      "source_evidence": "Page [4,6], Table [1,5]; setup=images/d6c7dc5962216f593f9a128ca5d2bec2ea3085ec306241fdc1c4af16f2bf4df8.jpg; table=table/Table 1 List of test specimens.jpg; table=table/Table 5 Comparison of test results and predictions.jpg; derive[L]=Table4Eq_l=(Nc/fc_u*Ec_u)/D*10=735.66;L_ref=R12MU;L_basis=steel_tube_net_height",
      "r0": 0
    },
    {
      "ref_no": "",
      "specimen_label": "R04MB",
      "fc_value": 35.598,
      "fc_type": "Cylinder 100x200",
      "fy": 357.943,
      "fcy150": "",
      "r_ratio": 0,
      "b": 248.6,
      "h": 248.6,
      "t": 4.52,
      "L": 737.99,
      "e1": 0,
      "e2": 0,
      "n_exp": 3971.693,
      "source_evidence": "Page [4,6], Table [1,5]; setup=images/d6c7dc5962216f593f9a128ca5d2bec2ea3085ec306241fdc1c4af16f2bf4df8.jpg; table=table/Table 1 List of test specimens.jpg; table=table/Table 5 Comparison of test results and predictions.jpg; derive[L]=Table4Eq_l=(Nc/fc_u*Ec_u)/D*10=737.99;L_ref=R04MU;L_basis=steel_tube_net_height",
      "r0": 0
    },
    {
      "ref_no": "",
      "specimen_label": "R06MB",
      "fc_value": 35.696,
      "fc_type": "Cylinder 100x200",
      "fy": 371.672,
      "fcy150": "",
      "r_ratio": 0,
      "b": 247.68,
      "h": 247.68,
      "t": 5.76,
      "L": 740.93,
      "e1": 0,
      "e2": 0,
      "n_exp": 4766.032,
      "source_evidence": "Page [4,6], Table [1,5]; setup=images/d6c7dc5962216f593f9a128ca5d2bec2ea3085ec306241fdc1c4af16f2bf4df8.jpg; table=table/Table 1 List of test specimens.jpg; table=table/Table 5 Comparison of test results and predictions.jpg; derive[L]=Table4Eq_l=(Nc/fc_u*Ec_u)/D*10=740.93;L_ref=R06MU;L_basis=steel_tube_net_height",
      "r0": 0
    },
    {
      "ref_no": "",
      "specimen_label": "R08MB",
      "fc_value": 35.598,
      "fc_type": "Cylinder 100x200",
      "fy": 358.923,
      "fcy150": "",
      "r_ratio": 0,
      "b": 244.8,
      "h": 244.8,
      "t": 7.65,
      "L": 738.95,
      "e1": 0,
      "e2": 0,
      "n_exp": 5550.564,
      "source_evidence": "Page [4,6], Table [1,5]; setup=images/d6c7dc5962216f593f9a128ca5d2bec2ea3085ec306241fdc1c4af16f2bf4df8.jpg; table=table/Table 1 List of test specimens.jpg; table=table/Table 5 Comparison of test results and predictions.jpg; derive[L]=Table4Eq_l=(Nc/fc_u*Ec_u)/D*10=738.95;L_ref=R08MU;L_basis=steel_tube_net_height",
      "r0": 0
    },
    {
      "ref_no": "",
      "specimen_label": "R12MB",
      "fc_value": 35.598,
      "fc_type": "Cylinder 100x200",
      "fy": 316.755,
      "fcy150": "",
      "r_ratio": 0,
      "b": 249.69,
      "h": 249.69,
      "t": 11.89,
      "L": 735.66,
      "e1": 0,
      "e2": 0,
      "n_exp": 6178.189,
      "source_evidence": "Page [4,6], Table [1,5]; setup=images/d6c7dc5962216f593f9a128ca5d2bec2ea3085ec306241fdc1c4af16f2bf4df8.jpg; table=table/Table 1 List of test specimens.jpg; table=table/Table 5 Comparison of test results and predictions.jpg; derive[L]=Table4Eq_l=(Nc/fc_u*Ec_u)/D*10=735.66;L_ref=R12MU;L_basis=steel_tube_net_height",
      "r0": 0
    },
    {
      "ref_no": "",
      "specimen_label": "R12MBH",
      "fc_value": 35.696,
      "fc_type": "Cylinder 100x200",
      "fy": 477.584,
      "fcy150": "",
      "r_ratio": 0,
      "b": 243.81,
      "h": 243.81,
      "t": 11.61,
      "L": 735.66,
      "e1": 0,
      "e2": 0,
      "n_exp": 7806.093,
      "source_evidence": "Page [4,6], Table [1,5]; setup=images/d6c7dc5962216f593f9a128ca5d2bec2ea3085ec306241fdc1c4af16f2bf4df8.jpg; table=table/Table 1 List of test specimens.jpg; table=table/Table 5 Comparison of test results and predictions.jpg; derive[L]=Table4Eq_l=(Nc/fc_u*Ec_u)/D*10=735.66;L_ref=R12MU;L_basis=steel_tube_net_height",
      "r0": 0
    },
    {
      "ref_no": "",
      "specimen_label": "R06HB",
      "fc_value": 82.474,
      "fc_type": "Cylinder 100x200",
      "fy": 371.672,
      "fcy150": "",
      "r_ratio": 0,
      "b": 247.68,
      "h": 247.68,
      "t": 5.76,
      "L": 740.93,
      "e1": 0,
      "e2": 0,
      "n_exp": 6609.682,
      "source_evidence": "Page [4,6], Table [1,5]; setup=images/d6c7dc5962216f593f9a128ca5d2bec2ea3085ec306241fdc1c4af16f2bf4df8.jpg; table=table/Table 1 List of test specimens.jpg; table=table/Table 5 Comparison of test results and predictions.jpg; derive[L]=Table4Eq_l=(Nc/fc_u*Ec_u)/D*10=740.93;L_ref=R06MU;L_basis=steel_tube_net_height",
      "r0": 0
    },
    {
      "ref_no": "",
      "specimen_label": "R08HB",
      "fc_value": 82.474,
      "fc_type": "Cylinder 100x200",
      "fy": 358.923,
      "fcy150": "",
      "r_ratio": 0,
      "b": 252.45,
      "h": 252.45,
      "t": 7.65,
      "L": 738.95,
      "e1": 0,
      "e2": 0,
      "n_exp": 7119.628,
      "source_evidence": "Page [4,6], Table [1,5]; setup=images/d6c7dc5962216f593f9a128ca5d2bec2ea3085ec306241fdc1c4af16f2bf4df8.jpg; table=table/Table 1 List of test specimens.jpg; table=table/Table 5 Comparison of test results and predictions.jpg; derive[L]=Table4Eq_l=(Nc/fc_u*Ec_u)/D*10=738.95;L_ref=R08MU;L_basis=steel_tube_net_height",
      "r0": 0
    },
    {
      "ref_no": "",
      "specimen_label": "R12HB",
      "fc_value": 82.474,
      "fc_type": "Cylinder 100x200",
      "fy": 316.755,
      "fcy150": "",
      "r_ratio": 0,
      "b": 249.69,
      "h": 249.69,
      "t": 11.89,
      "L": 735.66,
      "e1": 0,
      "e2": 0,
      "n_exp": 7982.613,
      "source_evidence": "Page [4,6], Table [1,5]; setup=images/d6c7dc5962216f593f9a128ca5d2bec2ea3085ec306241fdc1c4af16f2bf4df8.jpg; table=table/Table 1 List of test specimens.jpg; table=table/Table 5 Comparison of test results and predictions.jpg; derive[L]=Table4Eq_l=(Nc/fc_u*Ec_u)/D*10=735.66;L_ref=R12MU;L_basis=steel_tube_net_height",
      "r0": 0
    }
  ],
  "Group_B": [
    {
      "ref_no": "",
      "specimen_label": "C04LB",
      "fc_value": 27.753,
      "fc_type": "Cylinder 100x200",
      "fy": 381.479,
      "fcy150": "",
      "r_ratio": 0,
      "b": 301.5,
      "h": 301.5,
      "t": 4.5,
      "L": 890.83,
      "e1": 0,
      "e2": 0,
      "n_exp": 3854.013,
      "source_evidence": "Page [4,6], Table [1,5]; setup=images/d6c7dc5962216f593f9a128ca5d2bec2ea3085ec306241fdc1c4af16f2bf4df8.jpg; table=table/Table 1 List of test specimens.jpg; table=table/Table 5 Comparison of test results and predictions.jpg; derive[L]=Table4Eq_l=(Nc/fc_u*Ec_u)/D*10=890.83;L_ref=C04MU;L_basis=steel_tube_net_height",
      "r0": 150.75
    },
    {
      "ref_no": "",
      "specimen_label": "C06LB",
      "fc_value": 27.753,
      "fc_type": "Cylinder 100x200",
      "fy": 400.111,
      "fcy150": "",
      "r_ratio": 0,
      "b": 298.48,
      "h": 298.48,
      "t": 5.74,
      "L": 890.88,
      "e1": 0,
      "e2": 0,
      "n_exp": 4540.479,
      "source_evidence": "Page [4,6], Table [1,5]; setup=images/d6c7dc5962216f593f9a128ca5d2bec2ea3085ec306241fdc1c4af16f2bf4df8.jpg; table=table/Table 1 List of test specimens.jpg; table=table/Table 5 Comparison of test results and predictions.jpg; derive[L]=Table4Eq_l=(Nc/fc_u*Ec_u)/D*10=890.88;L_ref=C06MU;L_basis=steel_tube_net_height",
      "r0": 149.24
    },
    {
      "ref_no": "",
      "specimen_label": "C08LB",
      "fc_value": 27.753,
      "fc_type": "Cylinder 100x200",
      "fy": 384.421,
      "fcy150": "",
      "r_ratio": 0,
      "b": 298.35,
      "h": 298.35,
      "t": 7.65,
      "L": 888.03,
      "e1": 0,
      "e2": 0,
      "n_exp": 4922.938,
      "source_evidence": "Page [4,6], Table [1,5]; setup=images/d6c7dc5962216f593f9a128ca5d2bec2ea3085ec306241fdc1c4af16f2bf4df8.jpg; table=table/Table 1 List of test specimens.jpg; table=table/Table 5 Comparison of test results and predictions.jpg; derive[L]=Table4Eq_l=(Nc/fc_u*Ec_u)/D*10=888.03;L_ref=C08MU;L_basis=steel_tube_net_height",
      "r0": 149.175
    },
    {
      "ref_no": "",
      "specimen_label": "C12LB",
      "fc_value": 27.753,
      "fc_type": "Cylinder 100x200",
      "fy": 348.136,
      "fcy150": "",
      "r_ratio": 0,
      "b": 297.0,
      "h": 297.0,
      "t": 11.88,
      "L": 877.58,
      "e1": 0,
      "e2": 0,
      "n_exp": 5913.41,
      "source_evidence": "Page [4,6], Table [1,5]; setup=images/d6c7dc5962216f593f9a128ca5d2bec2ea3085ec306241fdc1c4af16f2bf4df8.jpg; table=table/Table 1 List of test specimens.jpg; table=table/Table 5 Comparison of test results and predictions.jpg; derive[L]=Table4Eq_l=(Nc/fc_u*Ec_u)/D*10=877.58;L_ref=C12MU;L_basis=steel_tube_net_height",
      "r0": 148.5
    },
    {
      "ref_no": "",
      "specimen_label": "C04MB",
      "fc_value": 35.598,
      "fc_type": "Cylinder 100x200",
      "fy": 381.479,
      "fcy150": "",
      "r_ratio": 0,
      "b": 301.5,
      "h": 301.5,
      "t": 4.5,
      "L": 890.83,
      "e1": 0,
      "e2": 0,
      "n_exp": 4550.286,
      "source_evidence": "Page [4,6], Table [1,5]; setup=images/d6c7dc5962216f593f9a128ca5d2bec2ea3085ec306241fdc1c4af16f2bf4df8.jpg; table=table/Table 1 List of test specimens.jpg; table=table/Table 5 Comparison of test results and predictions.jpg; derive[L]=Table4Eq_l=(Nc/fc_u*Ec_u)/D*10=890.83;L_ref=C04MU;L_basis=steel_tube_net_height",
      "r0": 150.75
    },
    {
      "ref_no": "",
      "specimen_label": "C06MB",
      "fc_value": 32.362,
      "fc_type": "Cylinder 100x200",
      "fy": 400.111,
      "fcy150": "",
      "r_ratio": 0,
      "b": 298.48,
      "h": 298.48,
      "t": 5.74,
      "L": 890.88,
      "e1": 0,
      "e2": 0,
      "n_exp": 5128.878,
      "source_evidence": "Page [4,6], Table [1,5]; setup=images/d6c7dc5962216f593f9a128ca5d2bec2ea3085ec306241fdc1c4af16f2bf4df8.jpg; table=table/Table 1 List of test specimens.jpg; table=table/Table 5 Comparison of test results and predictions.jpg; derive[L]=Table4Eq_l=(Nc/fc_u*Ec_u)/D*10=890.88;L_ref=C06MU;L_basis=steel_tube_net_height",
      "r0": 149.24
    },
    {
      "ref_no": "",
      "specimen_label": "C08MB",
      "fc_value": 35.5,
      "fc_type": "Cylinder 100x200",
      "fy": 384.421,
      "fcy150": "",
      "r_ratio": 0,
      "b": 298.35,
      "h": 298.35,
      "t": 7.65,
      "L": 888.03,
      "e1": 0,
      "e2": 0,
      "n_exp": 5825.15,
      "source_evidence": "Page [4,6], Table [1,5]; setup=images/d6c7dc5962216f593f9a128ca5d2bec2ea3085ec306241fdc1c4af16f2bf4df8.jpg; table=table/Table 1 List of test specimens.jpg; table=table/Table 5 Comparison of test results and predictions.jpg; derive[L]=Table4Eq_l=(Nc/fc_u*Ec_u)/D*10=888.03;L_ref=C08MU;L_basis=steel_tube_net_height",
      "r0": 149.175
    },
    {
      "ref_no": "",
      "specimen_label": "C12MB",
      "fc_value": 35.598,
      "fc_type": "Cylinder 100x200",
      "fy": 348.136,
      "fcy150": "",
      "r_ratio": 0,
      "b": 297.0,
      "h": 297.0,
      "t": 11.88,
      "L": 877.58,
      "e1": 0,
      "e2": 0,
      "n_exp": 7227.501,
      "source_evidence": "Page [4,6], Table [1,5]; setup=images/d6c7dc5962216f593f9a128ca5d2bec2ea3085ec306241fdc1c4af16f2bf4df8.jpg; table=table/Table 1 List of test specimens.jpg; table=table/Table 5 Comparison of test results and predictions.jpg; derive[L]=Table4Eq_l=(Nc/fc_u*Ec_u)/D*10=877.58;L_ref=C12MU;L_basis=steel_tube_net_height",
      "r0": 148.5
    },
    {
      "ref_no": "",
      "specimen_label": "C12MBH",
      "fc_value": 35.598,
      "fc_type": "Cylinder 100x200",
      "fy": 471.7,
      "fcy150": "",
      "r_ratio": 0,
      "b": 301.34,
      "h": 301.34,
      "t": 11.59,
      "L": 877.58,
      "e1": 0,
      "e2": 0,
      "n_exp": 8600.432,
      "source_evidence": "Page [4,6], Table [1,5]; setup=images/d6c7dc5962216f593f9a128ca5d2bec2ea3085ec306241fdc1c4af16f2bf4df8.jpg; table=table/Table 1 List of test specimens.jpg; table=table/Table 5 Comparison of test results and predictions.jpg; derive[L]=Table4Eq_l=(Nc/fc_u*Ec_u)/D*10=877.58;L_ref=C12MU;L_basis=steel_tube_net_height",
      "r0": 150.67
    },
    {
      "ref_no": "",
      "specimen_label": "C06HB",
      "fc_value": 82.474,
      "fc_type": "Cylinder 100x200",
      "fy": 400.111,
      "fcy150": "",
      "r_ratio": 0,
      "b": 298.48,
      "h": 298.48,
      "t": 5.74,
      "L": 890.88,
      "e1": 0,
      "e2": 0,
      "n_exp": 7943.386,
      "source_evidence": "Page [4,6], Table [1,5]; setup=images/d6c7dc5962216f593f9a128ca5d2bec2ea3085ec306241fdc1c4af16f2bf4df8.jpg; table=table/Table 1 List of test specimens.jpg; table=table/Table 5 Comparison of test results and predictions.jpg; derive[L]=Table4Eq_l=(Nc/fc_u*Ec_u)/D*10=890.88;L_ref=C06MU;L_basis=steel_tube_net_height",
      "r0": 149.24
    },
    {
      "ref_no": "",
      "specimen_label": "C08HB",
      "fc_value": 82.474,
      "fc_type": "Cylinder 100x200",
      "fy": 384.421,
      "fcy150": "",
      "r_ratio": 0,
      "b": 298.35,
      "h": 298.35,
      "t": 7.65,
      "L": 888.03,
      "e1": 0,
      "e2": 0,
      "n_exp": 8394.492,
      "source_evidence": "Page [4,6], Table [1,5]; setup=images/d6c7dc5962216f593f9a128ca5d2bec2ea3085ec306241fdc1c4af16f2bf4df8.jpg; table=table/Table 1 List of test specimens.jpg; table=table/Table 5 Comparison of test results and predictions.jpg; derive[L]=Table4Eq_l=(Nc/fc_u*Ec_u)/D*10=888.03;L_ref=C08MU;L_basis=steel_tube_net_height",
      "r0": 149.175
    },
    {
      "ref_no": "",
      "specimen_label": "C12HB",
      "fc_value": 82.474,
      "fc_type": "Cylinder 100x200",
      "fy": 348.136,
      "fcy150": "",
      "r_ratio": 0,
      "b": 297.0,
      "h": 297.0,
      "t": 11.88,
      "L": 877.58,
      "e1": 0,
      "e2": 0,
      "n_exp": 9394.771,
      "source_evidence": "Page [4,6], Table [1,5]; setup=images/d6c7dc5962216f593f9a128ca5d2bec2ea3085ec306241fdc1c4af16f2bf4df8.jpg; table=table/Table 1 List of test specimens.jpg; table=table/Table 5 Comparison of test results and predictions.jpg; derive[L]=Table4Eq_l=(Nc/fc_u*Ec_u)/D*10=877.58;L_ref=C12MU;L_basis=steel_tube_net_height",
      "r0": 148.5
    }
  ],
  "Group_C": []
}
